Repository: mpercic-riteh/nanotribo

# nanotribo
Experimental measurement data of nanoscale friction force nd adhesion obtained trough Lateral Force Microscopy (LFM) with variable sliding velocity, normal force and temperature. Consult references for more info on experimental methodlogy used to obtain these results. The data can be used for development of models. If found useful please cite papers found in the readme. txt.

File: CVT data/mean values/Al2O3_Ff_Adh.csv
velocity,force,temp,Adh,Ff
65,76,25,10.9,2.667592077
412,36,25,10.9,3.062810098
206,91,26,14.4,2.811200437
321,113,26,14.4,2.614528719
428,77,26,14.4,3.319016559
451,125,26,14.4,2.616426894
58,27,27,15,3.269742012
220,136,28,15.3,2.731460712
283,36,28,15.3,3.400756858
74,130,29,13.8,4.62745264
168,54,29,13.8,3.738680451
176,21,30,14.7,2.462343789
290,72,32,13.2,4.406174636
358,138,32,13.2,5.437529895
55,78,36,8.52,4.479494766
174,108,38,6.57,4.57511288
438,32,38,6.57,1.946652739
452,114,39,5.85,5.391947854
418,74,40,5.03,3.725768333
291,27,42,4.42,0.774063625
297,103,42,4.42,4.860156906
182,66,44,3.63,2.631979962
59,32,45,3.75,0.841874683
425,135,45,3.75,4.6720896
61,107,46,3.61,3.735508345
253,131,50,5.08,2.012067409
459,86,50,5.08,1.834338665
117,134,51,5.77,3.789101829
179,29,51,5.77,1.23418434
311,66,51,5.77,1.82417492
356,103,55,5.41,2.693822161
443,22,56,5.2,0.905361893
325,34,57,5.18,0.781671643
71,72,58,4.97,1.322640551
440,55,58,4.97,0.904692977
419,134,59,4.9,1.794984092
215,86,60,4.8,1.172761039
442,105,65,4.28,1.900594064
56,118,66,4.26,1.644522055
79,30,67,4.22,0.834906818
200,137,69,3.86,1.63680793
310,128,69,3.86,1.162819463
234,33,71,3.38,0.656510394
310,77,72,3.33,0.847744656
188,104,73,3.21,1.236633659
104,69,74,3.14,0.783769681
401,29,74,3.14,1.229695035
442,77,74,3.14,1.416849089
431,125,75,3.1,2.048366806
81,137,76,3.04,1.929714278

File: CVT data/mean values/Al_Ff_Adh.csv
velocity,force,temp,Adh,Ff
65,76,25,17,8.379718589
412,36,25,17,9.31807305
206,91,26,17.7,8.754444838
321,113,26,17.7,9.208403035
428,77,26,17.7,9.638558189
451,125,26,17.7,9.993297164
58,27,27,16.9,8.987763757
220,136,28,16,9.455056312
283,36,28,16,9.162233282
74,130,29,16.6,12.76055122
168,54,29,16.6,8.966215948
176,21,30,16.9,6.543946264
290,72,32,14.8,9.876552468
358,138,32,14.8,12.15320427
55,78,36,9.57,10.28391052
174,108,38,7.45,10.16004797
438,32,38,7.45,6.678759803
452,114,39,6.91,11.65508379
418,74,40,6.29,10.29793111
291,27,42,4.91,5.571285967
297,103,42,4.91,13.81462781
182,66,44,3.86,9.875747823
59,32,45,4.21,7.582021231
425,135,45,4.21,14.15699439
61,107,46,4.19,12.86363024
253,131,50,5.01,6.518547154
459,86,50,5.01,9.401507966
117,134,51,2.74,11.77620137
179,29,51,2.74,6.036094841
311,66,51,2.74,7.970494018
356,103,55,5.42,9.620793431
443,22,56,5.27,4.261327407
325,34,57,5.12,3.920383934
71,72,58,5,5.333574905
440,55,58,5,5.263841928
419,134,59,4.87,8.847841942
215,86,60,4.7,5.528730615
442,105,65,4.22,7.418870624
56,118,66,4.39,6.049920552
79,30,67,4.22,3.183082243
200,137,69,3.44,5.786461838
310,128,69,3.44,5.48984958
234,33,71,3.3,2.446232998
310,77,72,3.11,3.570585542
188,104,73,3.2,4.139287665
104,69,74,3.15,3.14723019
401,29,74,3.15,1.467249758
442,77,74,3.15,2.833698178
431,125,75,3.06,4.164368364
81,137,76,2.97,3.738189962

File: CVT data/mean values/MoS2_Ff_Adh.csv
velocity,force,temp,Adh,Ff
65,76,25,13.7,3.421476794
412,36,25,13.7,3.532765087
206,91,26,13.6,3.880678863
321,113,26,13.6,3.535369023
428,77,26,13.6,4.810897739
451,125,26,13.6,5.032987845
58,27,27,14.2,4.767702638
220,136,28,14.4,6.968726689
283,36,28,14.4,6.520868732
74,130,29,14.6,10.77401852
168,54,29,14.6,7.163047058
176,21,30,14.2,4.911305274
290,72,32,12.1,7.972188854
358,138,32,12.1,9.878540366
55,78,36,7.86,10.55730691
174,108,38,5.98,11.35534773
438,32,38,5.98,8.103139856
452,114,39,5.37,12.66754561
418,74,40,4.53,8.816880342
291,27,42,3.67,3.401935679
297,103,42,3.67,13.25497338
182,66,44,3.22,8.687863062
59,32,45,2.88,5.136207931
425,135,45,2.88,12.63715802
61,107,46,2.19,14.40838933
253,131,50,5.15,6.601234856
459,86,50,5.15,8.21065029
117,134,51,5.56,18.18223683
179,29,51,5.56,6.388718938
311,66,51,5.56,9.285214681
356,103,55,5.04,10.79453023
443,22,56,4.96,3.907351328
325,34,57,4.77,3.752023888
71,72,58,4.61,7.441197247
440,55,58,4.61,6.429338688
419,134,59,4.57,11.19879456
215,86,60,4.44,7.148257765
442,105,65,3.94,9.017991147
56,118,66,3.79,8.258621706
79,30,67,3.41,4.513714984
200,137,69,3.22,10.31650069
310,128,69,3.22,10.4318323
234,33,71,3.05,3.533447664
310,77,72,2.92,6.257505045
188,104,73,2.88,7.041941672
104,69,74,2.91,5.5106907
401,29,74,2.91,3.238429822
442,77,74,2.91,5.882070459
431,125,75,2.72,8.84082843
81,137,76,2.72,8.517011184

File: CVT data/mean values/SS_Ff_Adh.csv
velocity,force,temp,Adh,Ff
65,76,25,14.4,7.205398164
412,36,25,14.4,7.697538607
206,91,26,15.1,7.608575095
321,113,26,15.1,7.925804041
428,77,26,15.1,8.264015977
451,125,26,15.1,8.557896299
58,27,27,14.9,7.409267613
220,136,28,14.9,8.351966409
283,36,28,14.9,7.659957194
74,130,29,15.4,11.38166382
168,54,29,15.4,7.526989403
176,21,30,15.9,5.326156673
290,72,32,13.4,8.569636262
358,138,32,13.4,11.02670405
55,78,36,8.25,8.853837073
174,108,38,7.09,8.923530978
438,32,38,7.09,5.143594635
452,114,39,6.61,10.00689012
418,74,40,6.31,8.58546616
291,27,42,5.07,4.457028773
297,103,42,5.07,11.92947604
182,66,44,4.48,8.175442184
59,32,45,4.91,5.960060832
425,135,45,4.91,12.6090129
61,107,46,3.99,10.53244834
253,131,50,5.31,5.581419868
459,86,50,5.31,8.043512371
117,134,51,5.08,10.9584096
179,29,51,5.08,4.698197531
311,66,51,5.08,2.103553061
356,103,55,5.3,8.812646782
443,22,56,5.05,3.335543817
325,34,57,4.93,3.072570844
71,72,58,4.88,4.763656619
440,55,58,4.88,3.362744752
419,134,59,4.81,7.974177118
215,86,60,4.61,5.014949588
442,105,65,3.99,6.73727827
56,118,66,4.18,5.713813855
79,30,67,4.11,3.459645127
200,137,69,3.9,4.414770685
310,128,69,3.9,4.450020637
234,33,71,3.43,2.538228085
310,77,72,3.16,3.491558498
188,104,73,3.09,3.967532991
104,69,74,3.08,2.873822162
401,29,74,3.08,1.959826462
442,77,74,3.08,2.870499453
431,125,75,3.06,3.990450428
81,137,76,2.94,2.00043679

File: CVT data/mean values/TiO2_Ff_Adh.csv
velocity,force,temp,Adh,Ff
65,76,25,17.4,0.135264316
412,36,25,17.4,0.278731924
206,91,26,17.5,0.241396559
321,113,26,17.5,0.68898587
428,77,26,17.5,1.335987978
451,125,26,17.5,0.486946116
58,27,27,17.8,1.675138765
220,136,28,17.3,2.363764078
283,36,28,17.3,3.549333614
74,130,29,17.4,4.066549289
168,54,29,17.4,3.523623611
176,21,30,16.6,2.649696033
290,72,32,15,4.0887807
358,138,32,15,5.372539497
55,78,36,11,4.794952144
174,108,38,8.02,4.69876458
438,32,38,8.02,4.700454174
452,114,39,6.92,7.322689007
418,74,40,5.98,4.582000808
291,27,42,4.54,0.184394774
297,103,42,4.54,7.77625105
182,66,44,3.92,4.495328608
59,32,45,4.1,4.943117407
425,135,45,4.1,12.35570684
61,107,46,3.68,13.22875512
253,131,50,4.93,6.490984587
459,86,50,4.93,11.03110268
117,134,51,4.44,16.71021166
179,29,51,4.44,6.482060611
311,66,51,4.44,9.170176623
356,103,55,5.22,10.65983912
443,22,56,3.02,3.587411411
325,34,57,4.97,3.848229628
71,72,58,4.84,7.451950422
440,55,58,4.84,6.477104949
419,134,59,4.72,10.54751714
215,86,60,4.66,7.751392013
442,105,65,1.92,8.323291248
56,118,66,4.13,7.310320667
79,30,67,4.06,4.221497598
200,137,69,3.75,9.647945335
310,128,69,3.75,9.951051174
234,33,71,3.4,3.491631715
310,77,72,3.18,5.848001271
188,104,73,3.17,6.664081387
104,69,74,3.1,4.69654235
401,29,74,3.1,3.203495304
442,77,74,3.1,5.213513963
431,125,75,3.03,8.009887179
81,137,76,2.93,7.294522034
